Repository: favor1412/favor1412.github.io

File: 2020/12/23/铝、镁、锌及其合金铸件体积型缺陷的面孔隙率评估/index.html
铝、镁、锌及其合金铸件体积型缺陷的面孔隙率评估 | Favor‘s Blog

Favor‘s Blog

The Quieter You Become, The More You Are Able To Hear~

Home
  
  Archives



2020-12-23

铝、镁、锌及其合金铸件体积型缺陷的面孔隙率评估

铝、镁、锌及其合金铸件体积型缺陷的面孔隙率评估

根据 VDG P202-2010 Volume Deficits of Castings Made from Aluminium，Magnesium，and Zinc Casting Alloys 编制

一、适用范围
本文仅针对铝、镁、锌铸造合金内部和表面的体积型缺陷(孔隙)的评估。通常情况下，通过优化产品的结构设计及铸造工艺^1可以减少铸件的孔隙，但并不能完全消除。

二、孔隙成因

体积型缺陷(Volume Deficit)主要包括：收缩孔隙(Shrinkage Cavity)、气体孔隙(Gas Porosity)以及热裂纹(Hot Crack)。除此之外，还有其它使得铸件质量降低的缺陷类型，详见VDG P202-2010附件3，在此不作讨论。

收缩孔隙
由铸造原料在凝固过程中的热物理特性引起，以纯铝为例，下图为其单位质量体积与温度的关系曲线：

上图表明：在一定温度范围内，液态铝随温度的降低，单位质量体积逐渐减小(液态收缩)，并在达到熔点温度时转变为固态铝，单位质量体积出现急剧变化(凝固)，随后，固态铝随温度的降低，单位质量体积继续减小(固态收缩)。由于铸件的外层及浇口处凝固较早而内层凝固较晚，因而导致其内部补缩不足出现体积型缺陷，且在截面变化较大的地方更容易发生。收缩孔隙一般成孔洞状，并或多或少的伴随着裂缝，如下图所示，为收缩孔隙的典型形态：

气体孔隙
与铸造过程中涉及的流体力学、热力学以及铸造工艺、模具/模芯材料有关。气体孔隙的形态与收缩孔隙不同，一般单纯的气体孔隙(在被熔体包围时形成)近似呈圆型，具有光滑的边界，如下图所示，为气体孔隙的典型形态：

不同作用机理产生的气体孔隙在形态与位置上具有一定差异：

流体力学因素：金属流体填充模具时产生湍流导致环境空气无法正常排出进而形成气体孔隙，其通常聚集于流体产生湍流处，并因气体和熔体界面应力作用而近似为圆型。

热力学因素：对于铝、镁及其合金铸造中，气体元素溶解度随温度的降低而减小，当熔体冷却凝固时，大量气体元素因超过溶解度而析出形成气体孔隙(例如，氢气针孔)。此类气孔孔隙通常聚集于铸件较晚凝固的区域，又因为不同合金元素凝固点不同，气体元素更容易在较早凝固的元素枝晶臂之间析出，因此，其通常按枝晶网格的形式排列，且不一定为圆型，其轮廓的圆度取决于熔体中气体元素的含量。

模具/模芯因素：金属熔体与模具材料或辅助材料(如脱模剂或模具润滑剂)接触产生热反应释放气体，气体扩散到熔体中并在凝固过程中被包裹在其内形成气体孔隙，其通常出现在铸件近表面位置，并因气体和熔体界面应力作用而近似为圆型，如下图所示 ：

通常情况下，收缩孔隙和气体孔隙是同时产生的，收缩孔隙中可能包含气体，而气体孔隙也可能因收缩孔隙而扩大并变型。

热裂纹
铸件凝固冷却过程中因收缩受阻而产生应力，当其本身不能承受该应力作用时将导致热裂纹的出现。通常情况下，外裂纹的产生以收缩应力(因各部位凝固时间差异而导致)为主，内裂纹的产生以热应力(因各部位凝固速度差异而导致)为主。

三、孔隙影响

孔隙将影响铸件的强度、密封性能、表面性能及外观，对于受力部件，应根据铸件具体负载情况(包括负载类型，固定载荷或周期载荷，受力位置，应力强度以及最大应力区域等)选择合适的孔隙度等级。

对强度的影响
负载横截面面积因存在孔隙而减小，因此，在相同负载条件下应力增大。一旦应力超过材料的弹性极限，工件将发生永久型变乃至断裂。此外，孔隙的形态不同将产生不同的切口效应(Notch Effect)，同样影响工件强度。对于固定载荷下的静态强度，前者是主要影响因素，整个横截面强度的减少近似正比于平面孔隙度，因此，应将与此相关的整体孔隙度作为评估的关键指标。对于周期载荷下的动态强度，后者是主要影响因素，具体表现为：1. 切口效应随面孔隙度的增加而增加；2. 切口效应随孔隙圆度的减小、半径的减小以及距离表面距离的减小而增加；因此，孔隙整体的数量、形态、尺寸、位置与分布均应作为评估的关键指标。另外，对于拉伸、压缩，负载横截面为与作用力垂直平面；对于弯曲、扭转，负载横截面还应考虑轴线附近区域。

对密封性能的影响
孔隙直接与铸件表面相接或加工时正好被切开，将影响工件本身与配合面在受力情况下的密封性能，因此，对于密封性能要求较高的部件，应将表面及近表面的孔隙作为评估的关键指标。

对表面性能及外观的影响
对后期需要喷涂、电镀等表面处理的部件，孔隙出现在其表面或近表面将在表面处理过程中产生不连续的点。对后期需要热处理的部件，由于材料强度随温度提高而降低，当表面及近表面存在气体填充的孔隙时，其内部压力将随温度的提高而增强，进而导致工件表面变型或起泡。因此，对于表面性能及外观要求较高的部件，应将表面及近表面的孔隙作为评估的关键指标。

四、评估方法
孔隙可分为宏观孔隙与微观孔隙，两者之间没有明确界定，一般认为可以直接用人眼或通过与人眼具有相近分辨率的检测方法可靠地进行观察评估或分析测量的孔隙称为宏观孔隙(一般为大于或等于0.5mm的孔隙)，反之为微观孔隙。对孔隙的要求必须基于部件的功能与载荷，下表为用于孔隙评估常用的检测方法^2，对于检测方法与评估标准应由制造与采购双方在合同签订前确定。

Visual Inspection(on machined functional surface)	2-D Radiographic Test	3-D Radiographic Test	Ultrasonic Test	Leak Tightness Test	Density Test	Microsection Test and Section Test (Qualitative)	Microsection Test and Section Test (Quantitative Image Analysis)	

Golbal Porosity Content $(%)$	$—$	$—$	$X$	$O$	$—$	$O$	$—$	$—$	

Porosity Content in The Reference Area (%)	$O$	$O$	$X$	$—$	$—$	$—$	$O$	$X$	

Pore Diameter/Length $(\phi)$	$O$	$O$	$X$	$—$	$—$	$—$	$O$	$X$	

Disregarded Pores $(U)$	$X$	$O$	$X$	$—$	$—$	$—$	$X$	$X$	

Number of Permitted Pores $(Z)$	$X$	$O$	$X$	$—$	$—$	$—$	$X$	$X$	

Distance of Adjacent Pores $(A)$	$O$	$—$	$O$	$—$	$—$	$—$	$O$	$X$	

Pore Accumulation $(H)$	$O$	$—$	$O$	$—$	$—$	$—$	$O$	$X$	

Localised Porosity $(N)$	$O$	$O$	$O$	$—$	$—$	$—$	$O$	$X$	

Density of The Casting	$—$	$—$	$—$	$—$	$—$	$X$	$—$	$—$	

Minimum Pore Size That Can Be Evaluated	≥0.5mm	5%~6% of The X-Rayed Wall Thickness	5%~6% of The X-Rayed Wall Thickness	No Statement	No Statement	No Statement	Resolution of The Microscope (<0.1mm)	Resolution of The Microscope (<0.1mm)	

Type of Test	Random Sample/100% Test	Random Sample/100% Test	Random Sample	Random Sample	Random Sample/100% Test	Random Sample	Random Sample	Random Sample	

Expenditure	Medium/High	Medium/High	High	High	High	Medium	High	High	

注意：$“X”$表示 Quantitative Measured Value;  $“O”$表示 Qualitative Measured Value;  $“—”$表示 No Measured Value; 

五、孔隙评估

铸件不同位置的孔隙程度不同，因此，如何选择检测平面来描述孔隙程度十分重要。对于同一工件的不同区域，可以定义不同的孔隙程度要求，通常情况下，能够确定孔隙程度要求最直接的方法是通过强度测试选择符合性能要求的铸件，然后对其相关横截面进行孔隙程度的检测，进而得出其孔隙程度要求。

孔隙程度评估的参考区域
参考区域用以对指定横截面进行孔隙程度定量分析，通常情况下，参考区域的选择应为与部件性能最相关的区域或承受特殊载荷而直接影响部件性能的区域。若非特别说明，参考区域位于部件最大孔隙程度的区域且一般为横截面上不同厚度区域的最大内接正方形^3。但环形截面一般不采用正方形，而是以整个环作为参考区域。当一次检测面积小于参考区域时，应将整个参考区域分多次进行检测，并保证不重叠，不遗漏。以下图示展示了横截平面(Section Plane)、参考区域(Reference Area)以及检测区域(Measuring Field)，其中1和2为指定区域，3为特殊区域。

采用光学方法(显微镜)进行孔隙程度评估时，参考区域的表面质量直接决定了评估的可靠性。通常情况下，由制造与采购双方确定待评估表面粗糙度[Rz]，若无特别说明，则认为[Rz] = 0 μm，即与金相检测样品表面粗糙度一致。若要求在最终机加工产品表面直接进行孔隙评估，则其表面仍应符合指定的粗糙度要求，若无法满足，则可进行湿磨处理。湿磨所使用砂纸粒度与能够获得的粗糙度关系如下：

粒度	320	500	800	1000	1200	2500	4000	

粗糙度$(\mu m)$	46	30	22	18	15	10	5	

评估标准的表示方法

除非特别说明，对孔隙程度评估的标准要求可表示为：VDG P202(依据参数名称) - [参数符号1] [数值1] / [参数符号2] [数值2] / …，其定义应基于指定的参考区域(Note for Defined Area)或整个部件(Collective Note)。通常情况下，指定参考区域为其具有特殊要求的区域，整体注释为其任意截面的通用要求。

孔隙含量(Pore Content [%])

最大允许的孔隙面积百分比，孔隙含量的确定应以5%为增量。在某些特定情况下，对于周期载荷下最大孔隙含量的要求优于5%的工件，可用1%为增量。

孔隙直径/孔隙长度(Pore Diameter / Pore Length $[\phi]$)

最大允许的孔隙直径或长度，以mm为单位。其中， $[\phi_F]$表示等效直径(即与孔隙面积相等的圆的直径)，$[\phi_L]$或$[\phi]$表示最大长度(即在孔隙中最长两点之间的距离)，如下图所示：

相邻孔隙距离(Distance of Adjacent Pores $[A]$)

最小允许的两相邻孔隙的边缘距离，用两者之间较小孔隙直径($[\phi_F]$或$[\phi_L]$)的整数倍数来表示。该参数主要用于机械配合面。

可忽略的孔隙(Disregarded Pores $[U]$)

指可忽略不计的最大孔隙尺寸，以mm为单位。该参数主要用于机械配合面。

孔隙数量(Number of Pores $[Z]$)

最大允许的独立孔隙数量(相互聚集的孔隙被视为单个孔隙)，以个数为单位。该参数主要用于机械配合面和功能面。

孔隙聚集(Pore Accumulations $[H]$，$[H_R]$，$[H_K]$)

若两相邻孔隙之间距离小于较小孔隙直径则视为孔隙聚集，其中，$[H]$表示整个参考区域，$[H_R]$表示参考区域壁厚两边缘三分之一区域，$[H_K]$表示参考区域壁厚中间三分之一区域。取值 0 表示不允许，值 1 表示允许。该参数主要用于机械配合面和功能面。

局部合计孔隙(Localised Aggregated Porosity $[N]$，$[N_R]$，$[N_K]$)

若孔隙聚集的直径超过最大允许孔隙直径则视为局部合计孔隙，其中，$[H]$表示整个参考区域，$[H_R]$表示参考区域壁厚两边缘三分之一区域，$[H_K]$表示参考区域壁厚中间三分之一区域。值 0 表示不允许，值 1 或未标注值表示允许。该参数一般针对铸件的内部区域。

六、图例
不同孔隙程度的显微结构

横截平面、参考区域与检测区域

Share

Defect Evaluation
NDT
Radiographic Testing

Tags

Defect Evaluation
NDT
Radiographic Testing

Tag Cloud

Defect Evaluation NDT Radiographic Testing

Archives

December 2020

Recent Posts

铝、镁、锌及其合金铸件体积型缺陷的面孔隙率评估

© 2020 Favor Chen

  Powered by Hexo

Home
  
  Archives
